Repository: alchem0x2A/paper.rev-epitaxy-2D

# pub.rev-epitaxy-2D
Review paper for Ind. Eng. Chem. Res. for epitaxy on 2D materials.

File: writing/mol_epi_2D.org (part 1 of 3)
#+LATEX_CLASS: achemso
#+LATEX_CLASS_OPTIONS: [journal=iecred,manuscript=review,email=true]
#+LATEX_HEADER: \SectionNumbersOn
#+LATEX_HEADER: \usepackage{graphicx}
#+LATEX_HEADER: \usepackage{float}
#+LATEX_HEADER: \usepackage{xcolor}
#+LATEX_HEADER: \usepackage{amsmath}
#+LATEX_HEADER: \usepackage{fontspec}
#+LATEX_HEADER: \usepackage[section]{placeins}
#+LATEX_HEADER: \keywords{two-dimensional materials, molecular epitaxy, van der Waals epitaxy, interfacial interactions, interface engineering, self-assembly}
#+DESCRIPTION:
#+OPTIONS: tex:t toc:nil todo:t author:nil date:nil title:nil ^:t tags:nil
#+DESCRIPTION:

#+TITLE: Molecular Epitaxy on Two-Dimensional Materials: the Interplay between Interactions

#+LATEX_HEADER: \author{Tian Tian} 
#+LATEX_HEADER:  \affiliation{Institute for Chemical and Bioengineering, ETH Z{\"{u}}rich,  Vladimir Prelog Weg 1, CH-8093 Z{\"{u}}rich, Switzerland}

#+LATEX_HEADER: \author{Chih-Jen Shih}
#+LATEX_HEADER:  \email{chih-jen.shih@chem.ethz.ch}
#+LATEX_HEADER:  \affiliation{Institute for Chemical and Bioengineering, ETH Z{\"{u}}rich,  Vladimir Prelog Weg 1, CH-8093 Z{\"{u}}rich, Switzerland}


#+NAME: abstract
#+BEGIN_EXPORT latex
%\newpage{}
\begin{abstract}
  Molecular epitaxy -- the process of growing a crystalline overlayer
  onto a substrate -- at the two-dimensional (2D) material interfaces,
  opens new avenues towards the integration of 2D materials with a
  large variety of functional molecules. The emerging field of
  controlling molecular epitaxy on 2D materials interfaces towards
  functional 2D materials-based heterostructures and novel
  optoelectronic devices, clearly requires the understanding of
  interplay between molecular interactions at the interfaces. In this
  article, we review the mechanisms governing molecular epitaxy on
  2D materials, with an emphasize on the diverse interactions
  involved, including: (i) the intermolecular interactions between the
  deposited molecules, (ii) the molecule-2D material interactions and
  (iii) the molecule-substrate interactions through the 2D material.
  The interplay between these interactions determines the dimension,
  interfacial orientation, crystal packing, morphology, and electronic
  properties of the epitaxial layer.  We further review the
  state-of-art applications, which might be benefited from tailoring
  molecular interactions at 2D materials interfaces.
\end{abstract}
#+END_EXPORT



* Introduction

** Why interface                                                    :ignore:

Two-dimensional (2D) materials, the one- or few-atom thick crystalline
films, have continuously inspired the design and applications of
functional materials since their emergence
cite:Novoselov_2012_roadmap,Lin_2016_hybrid_structure_2D_nano,Geim_2013_2D_vdw_Het,Novoselov_2016_vdW,Bhimanapati_2015_2D_rev. While
the theoretical and synthetic effort for novel 2D materials has
steadily increased the number of members in the 2D materials family
cite:Bhimanapati_2015_2D_rev,Das_2015_beyond_gr, a considerable
steeper rising number of applications has also been developed for the
hybridization of 2D materials and their combinations in various
dimensions, including the 2D-material-organic interfaces
cite:Kim_2017_rev_gr_org_elec,Hong_2013_org_gr_interface_Rev, 2D
material heterostructures
cite:Geim_2013_2D_vdw_Het,Lee_2014_inorg_org_het,Das_2015_beyond_gr,
and mixed-dimensional complex structures
cite:Jariwala_2016_mixed_vdw_het. Because it remains unrealistic to
find a 2D material which can satisfy all the requirements concerning
high-performance applications (e.g., electronic properties, mechanical
strength, chemical stability and synthetic difficulty), the
flexibility of combining 2D materials with existing functional
materials through playing with the interactions at their
heterointerfaces may offer opportunities to fully exploit the
potential of 2D materials.

Molecular epitaxy refers to the process of growing crystalline
materials over a substrate cite:Kowarik_2008_rev_MBE.  Within the scope of
this review, the molecular epitaxy covers the general concept of
growing ordered (0D and 1D) or crystalline (2D and 3D) structures on
the 2D materials interfaces, while the process is not limited to the
technique in semiconductor industry known as "molecular beam epitaxy"
(MBE) cite:Kowarik_2008_rev_MBE. The molecular epitaxy on 2D
material interfaces provides a mighty approach for fabricating 2D
material-based heterostructures in various dimensions. Compared with
the micro-mechanical assembly techniques mainly used to fabricate 2D
stacked heterostructures, molecular epitaxy not only reduces the
interfacial contamination, but also provides flexibility over the
choice of epitaxial molecules. By controlling the interfacial
interactions, the epitaxy can vary from sub-monolayer assembly of
organic molecules
cite:MacLeod_2013_rev_assembly_Gr,Kumar_2017_rev_assemb_2D, templated
growth of 2D vertical heterostructures cite:Novoselov_2016_vdW, and 3D
epitaxial crystals cite:Jariwala_2016_mixed_vdw_het.  The versatility
of molecular epitaxy on 2D material interfaces has led to research in
both fundamental understanding and applications. Clearly, due to the
ultrathinness of 2D materials, their interfacial molecular
interactions may differ from that at the interfaces of their 3D
counterparts cite:Israelachvili_2011_book. In addition, the
interfacial molecular interactions have already been demonstrated to
be tunable by modulating the electronic states of 2D materials
cite:Huttmann_2015_vdw_gr_doping,Muruganathan_2015_tunable_vdw_gr,
offering another dimension to modify the properties of the epitaxial
structures.  On the other hand, the epitaxial structure may in turn
change the properties of 2D materials and therefore allows the
integration of mixed-dimensional functional devices. In this sense,
understanding the mechanism governing the molecular epitaxy on 2D
materials is undoubtedly crucial for the design of novel 2D hybrid
functional structures.

** What kind of 2D materials                                        :ignore:

Since the first discovery of graphene more than a decade ago
cite:Novoselov_2004_gr, the family of inorganic 2D materials has
largely extended, offering a wide spectrum of electronic properties,
including insulating (e.g. hexagonal boron nitride (hBN)),
semiconductors (e.g. transition metal (Mo, W) dichalcogenides
(TMDCs) and phosphorene), semimetals (e.g. graphene, silicene,
germanene and borophene) and metallic or superconducting materials
(e.g. dichalcogenides of Nb and Ta). Although recent advances of
non-covalent and covalent organic 2D materials such as 2D polymers, 2D
covalent- or metal-organic frameworks (2D COFs or MOFs) have shown
promising approaches for synthesizing large library of 2D materials
cite:Boott_2015, the molecular epitaxy behaviors on these materials
are less understood. The focus of this article will be mainly on the
molecular epitaxy at interfaces of graphene, hBN, TMDCs and
phosphorene (see Figure [[ref:fig-scheme-2D-mater]]), due to the fact that
the synthesis methods for their large area crystalline films are
better developed, such that these 2D materials can be
supported by a large variety of substrates.

** What kind of interactions                                        :ignore:

Molecular epitaxy on 2D material interfaces essentially involves a
combination of interactions. As schematically illustrated in Figure
[[ref:fig-scheme-interactions]], the interactions can be divided mainly
into three categories: (i) the intermolecular interactions between the
epitaxial molecules, (ii) the interactions between the epitaxial
molecules and the 2D materials, and (iii) the interactions between the
epitaxial molecules and the supporting substrate. Note that different
from the molecular epitaxy on the bulk material surfaces, the
substrate effect should be taken into account, due to the fact that
the dispersion and long-range interactions from the substrate cannot
be completely screened by the ultrathin 2D barrier
cite:shih_breakdown_2012,shih_wetting_2013,rafiee_wetting_2012. The
interplay between the interactions determines the packing and
morphology of the molecular epitaxial structures. A general principle is
that, when the interfacial interactions are week, the epitaxial
structures are consistent with their crystalline packing as the bulk
form; on the other hand, with strong interactions at the 2D
interfaces, the interfacial molecule packing and orientation can be
greatly distinct from the bulk form, resulting in new epitaxial
structures at such interfaces cite:Whitesides_2002_assem_rev.  In that
sense, the substrate which supports the 2D material acts as a control
variable for engineering the interfacial molecular epitaxy, because:
(i) the interactions from the substrate can partially penetrate
through the 2D material, and (ii) the underlying substrate can alter
the electronic and geometric properties of the 2D material, such as
doping and formation of moiré patterns and electronic corrugation,
which further influences the molecule-2D material interactions.


** Contents                                                         :ignore:
Based on the fundamental knowledge of 2D materials and the interfacial
molecular interactions, we believe that molecular epitaxy on 2D
materials is a promising approach towards scalable 2D materials-based
devices. To obtain a comprehensive understanding of the mechanism and
modulation of molecular epitaxy, we need to focus on the interfacial
interactions. In Section 2, we first provide an overview of different
interactions involved in molecular epitaxy on 2D materials
interfaces. In Section 3, we discuss the interplay between molecular
interactions by studying several multi-dimensional model
systems. Finally, we review the applications based on the epitaxial
heterostructures in Section 4, as well as giving a summary concerning
the challenges and opportunities of the researches in this field in
Section 5. This review article is aimed to provide a general view of
the 2D-interfacial molecular epitaxy and its design rules,
complementary to several recent reviews that only briefly cover this
topic
cite:Hong_2013_org_gr_interface_Rev,MacLeod_2013_rev_assembly_Gr,Arramel_2017_Ptcdi_mos2,Jariwala_2016_mixed_vdw_het. As
the review mainly focuses on the phenomenological theory, the
discussion of fundamental physical and chemical properties of 2D
materials, fabrication methods, detailed application and performance
are not extensively discussed in this review, we encourage the reader
to refer to several other reviews covering these topics
cite:Novoselov_2012_roadmap,Geim_2013_2D_vdw_Het,Kim_2017_rev_gr_org_elec,Lin_2016_2Dmaterial_advances,Jariwala_2016_mixed_vdw_het,Novoselov_2016_vdW.



* Interactions Involving Molecular Epitaxy on 2D Materials

#+NAME: sec-inter-mol
** Intermolecular Interactions between Epitaxial Molecules

In this section, we discuss the intermolecular
interactions between the deposited molecules on 2D materials. The
intermolecular interactions govern the epitaxial packing behavior several atoms
away from the 2D material surface: the strength and the 
direction of intermolecular interactions determine the packing density
as well as the orientation of the molecular epitaxy. Here we categorize
the intermolecular interactions into van der Waals (vdW) interactions,
hydrogen bonds, and covalent bonds.

*** van der Waals (vdW) Interactions

The van der Waals (vdW) interactions are dispersion forces between
charge-neutral molecules. The interactions of many organic molecules belong to this
category, such as fullerene C_{60}
cite:Corso_2004_C60_hBN,Li_2012_c60_gr_Ru,Lu_2012_c60_gr_moire,Cho_2012_c60_gr_decoupl,Kim_2015_c60_gr,Chen_2016_c60_mos2,Jung_2014_C60_gr_Cu,
metal-phthalocyanine (MPc)
cite:Ren_2011_DFT_CuPc_epi_gr,Singha_Roy_2012_CuPc_gr_glass,Xiao_2013_jacs_CuPc_gr,Pandey_2012_F16_GO,Dou_2014_CuPc_gr_roughness,Wang_2010_selec_F16_gr,Wu_2013_CuPc_F16_gr,Zhang_2011_FePc_gr,Hamalainen_2012_CoPc_gr_Ir,Yang_2012_MPc_gr_metal,Ying_Mao_2011_ge_clAlPc,Ogawa_2013_AlCiPc_gr,de_Oteyza_2006_F16CuPc_sio2,Yoon_2010_crystal_F16cuPc,Jiang_2014_F16Pc,Pak_2015_CuPc_MoS2,Zhang_2015_CuPc_MoS2,Avvisati_2017_FePc_intercal,Iannuzzi_2014_MPc_hBN_Rh,Mativetsky_2014_CuPc_gr,
pentacene
cite:Zhang_2011_FePc_gr,Lee_2011_pentacene,Jariwala_2016_Mos2_pentacene,Shen_2017_DFT_mos2_pent,Oh_2015_barristor_pent_gr,Zhou_2013_penta_gr_Ru,Kim_2016_trap_Mos2_pent,Kim_2015_pentacene_gr_strain,Jung_2014_pentacene,Zhang_2015_gr_pent_orient,Nguyen_2015_pent_gr_wett,Karmel_2014_assembl_hetero_gr,Chhikara_2014_gr_pent_trans,Betti_2007_orien_pentacene,Kim_2015_pentacene_gr_strain,
perfluoropentacene cite:Salzmann_2012_fpen_gr,Breuer_2016_acnene_mos2,
rubrene cite:Lee_2014_rubene_hBN, perylene-3,4,9,10-tetracarboxylic
dianhydride (PTCDA)
cite:Wang_2009_STM_PTCDA_Gr,Tian_2010_PTCDA_gr,Huang_2009_PTCDA_gr,Meissner_2012_PTCDA_BLG,Liu_2017_PTCDA_tmdc_dft,Lauffer_2008_PTCDA_gr_sic,Mura_2010_DFT_H_bond_PTCDA_gr,
7,7,8,8,-Tetracyanoquinodimethane (TCNQ) and its fluorinated
derivative 2,3,5,6-Tetrafluoro-7,7,8,8-tetracyanoquinodimethane
(F_{4}-TCNQ)
cite:Voggu_2008_TCNQ,Chen_2007_TCNQ_gr,Barja_2010_TCNQ_gr,Hong_2013_ftcnq_gr,Garnica_2013_TCNQ_Gr_Ru,Maccariello_2014_TCNQ_gr_Ru,Maccariello_2014_TCNQ_gr_Ru,Stradi_2014_TCNQ_gr_Ru,Tsai_2015_TCNQ_gr_hbn.
and even crystalline polymers cite:Kim_2016_polymer_gr. The molecule
structures of C_{60}, MPc, pentacene, perfluoropentacene, PTCDA, TCNQ
and F_{4}-TCNQ are shown in Figure [[ref:fig-org-structure]], since they
will be frequently discussed in this review. 

Due to its non-directional and weak force nature, if the vdW
interaction governs the molecular epitaxy (on weak interacting 2D
interfaces), the molecules tends to form close-packed structures in 2D
or 3D assemblies. The dimension of molecular epitaxy by vdW
interactions is usually dependent on the surface coverage, as the
molecule growth mechanism is similar to that of adsorption
isotherm. Although the vdW interaction usually has an energy less than
4 kJ\(\cdot\)mol\(^{-1}\), the collective effect between molecules
with large electron cloud can be stronger. For the \pi-conjugated
aromatic molecules listed above, an effect known as the \pi-\pi
interaction, which is a combined effect of vdW interactions and charge
transfer cite:Hunter_1990_pi, can lead to preferential stacking and
orientation of the molecules, due to maximal overlapping of
\pi-electron clouds. 


*** Hydrogen Bonds (H-Bonds)

The hydrogen bond (H-bond) refers to the directional electrostatic
 forces between an H atom covalently-bonded to an atom of high
 electronegativity (such as O, N and F) and another highly
 electronegative atom in adjacent molecules. Different from the vdW
 interactions, hydrogen bonds usually have higher energy and preferred
 direction, which favors certain assembly structure on 2D
 materials. The H-bonds can be the governing interaction over vdW
 interaction between molecules rich of N, O, F, such as modified
 PTCDA compounds
 cite:Mura_2010_DFT_H_bond_PTCDA_gr,Karmel_2014_assembl_hetero_gr,
 perylene tetracarboxylic diimide (PTCDI)
 cite:Pollard_2010_hbond_assembly_gr,Karmel_2014_PTCDI_gr,
 carboxylic-substituted aromatic compounds
 cite:Rochefort_2009_aro_graphene_mech,Addou_2013_TPA_gr, polycyclic
 aromatic compounds
 cite:Kozlov_2012_polyaro_gr,Roos_2011_BTP_gr,Meier_2010_polycyclic_gr
 and phosphonic acid cite:Prado_2011_2D_acid_gr. The existence of
 H-bond is shown to stabilize the assembled structures in low
 dimensions, such as linear supramolecular assemblies
 cite:Pollard_2010_hbond_assembly_gr or two-dimensional sheets
 cite:Prado_2011_2D_acid_gr. It is also found that the specific
 adsorption sites on 2D materials (such as the moiré patterns) also
 play an important role in the assembly of H-bond-governed molecular
 epitaxy.


*** Covalent Bonds

Covalent bonds, including the metal coordination bonds, have also been
demonstrated in the molecular epitaxy on 2D materials interfaces. In
general, the interactions between the epitaxial molecules and 2D
material (vdW and Coulombic interactions) are much weaker than the
covalent bond, resulting in a large variety of epitaxial structures
cite:Bakti_Utama_2013_rev_epitax. One example is the van der Waals
epitaxy (vdWE) which allows 2D or 3D crystalline growth on 2D
materials, regardless of the lattice mismatch between the two
materials at the interface, as will be discussed in latter in Section
3.2.2. A number of 2D vertical heterostructures have been demonstrated
by the vdWE approach, including (the former being the epitaxial
layer): TMDC/graphene
cite:Shi_2012_vdw_epi_MoS2_gr,McCreary_2014_MoS2_gr,Miwa_2015_MoS2_gr,Liu_2016_epi_MoS2_gr_rotation,Lin_2014_vdW_solid,Lin_2015_Wse2_MoS2_gr,Lin_2014_WS2_Gr,Azizi_2015_Freevdw_Gr_TMDCs,Ago_2015_MoS2_Gr,Kim_2016_BiSnTe_gr,
TMDC/hBN
cite:Yan_2015_MoS2_on_hBN,Wang_2015_cvd_MoS2_BN,Cattelan_2015_Ws2_hBN,Gehring_2012_BiTeSe_hBN,
graphene/hBN
cite:Yang_2013_gr_hBN,Liu_2011_gr_hBN,Zhang_2015_gr_hBN,Xu_2015_gr_hBN,Driver_2016_MBE_gr_hBN,
and TMDC/TMDC
cite:Zhang_2014_vdw_epi_SnS2_MoS2,Diaz_2015_MoTe2_MoSe2,Gong_2014_WS2_MoS2,Alemayehu_2015_TMDC_vdw,Xenogiannopoulou_2015_MoSe2_Bi,Li_2016_GaSe_MoSe2_vdW
heterostructures. Moreover, the 2D epitaxial layer can also serve as
template for subsequent vdWE process, allowing the growth of multilayer
2D heterostructures on a large scale cite:Lin_2015_Wse2_MoS2_gr. The
vdWE has also been used to grow 3D heterostructures on mono- or
multilayer 2D materials interfaces, by utilizing non-planar electron
pairs, such as tetrahedral and octahedral orbitals. A variety of 3D
inorganic materials have been shown the possibility to be grown on 2D
materials, including dielectric Al_{2}O_{3}
cite:Zhang_2014_Al2O3_ALO_Gr,Vaziri_2013_ALD_Al2O3_gr, and HfO_{2}
cite:Alaboson_2011_PTCDA_gr_ALD by atomic layer deposition,
semiconducting TiO_{2} with various morphology (mesoporous, nanowire
and nanowall)
cite:Li_2015_TiO2_GO,Kumar_2011_gr_TiO2_generator,Zhang_2011_TiO2_gr,
ZnO on graphene
cite:Chung_2010_GaN_ZnO_gr,Kumar_2011_gr_TiO2_generator, ZnO on hBN
cite:Oh_2014_ZnO_hBN, GaN on graphene
cite:Chung_2012_GaN_gr,Nepal_2013_GaN_gr,Yoo_2013_GaN_gr_defect,Kim_2014_direct_vdw_GaN_gr,Kim_2017_remote_epi_Gr,
GaAs on graphene
cite:Alaskar_2015_GaAs_gr_Si_theor,Kim_2017_remote_epi_Gr, GaN on hBN
cite:Kobayashi_2012_GaN_hBN as well as CdS and CdTe on layered
MoTe_{2} or WTe_{2}
cite:Loeher_1994_vdw_epi_CdS_MoTe,Loeher_1996_CdTe_MoWTe.

Apart from the vdWE approach, covalently bonded structures can also be
formed by on-surface chemical reactions and metal coordination
bonds. Two-dimensional covalent organic frameworks (2D COFs), which
are formed by linking monomers by sp2-type bonds, such as boron ester
and imine, have shown to be grown on graphene layer with highly
ordered orientation
cite:Colson_2014_2D_COF_gr,Colson_2011_2DMOF_gr,Sun_2017_cof_gr, by
fine tuning the aromatic building blocks and bond formation
process. Metal coordination bonding also shows the feasibility of
making long-range ordered 2D cite:Urgel_2015_MOF_BN and 3D
cite:Kumar_2014_2D_MOF_gr structures on weakly interacting or
functionalized 2D materials. The choice of the linker is crucial for
the formation of COF and MOF on 2D materials: planar sp2-type bonds
such as boron ester, imine and square planar metal coordination are
generally required for the formation of 2D epitaxial structure.



#+NAME: sec-mole-2D
** Interactions between Epitaxial Molecules and 2D Material

The interactions between the epitaxial molecules and 2D material
determine the molecular packing behavior of the first few
overlayers. In addition, the interactions also have great impact on
the molecular adsorption process, thereby influencing the
heterogeneous nucleation characteristics. As discussed above, the
interplay between the intermolecular and molecule-2D material
interactions is the key factor in controlling the molecular epitaxial
structure. Here we categorize the molecule-2D material interactions
into weak (dispersion and electrostatic), charge-transfer
interactions, site-specific adsorption, and covalent bond formation.

*** Weak Interactions

The weak molecule-2D material interactions involve the short-range
dispersion (vdW) and long-range electrostatic (Coulombic)
interactions. In the case of graphene, the delocalized \pi-electrons
are the basis for the non-covalent interactions. A large variety of
planar aromatic molecules, including PTCDA, PTCDI, C_{60}, MPc are
shown to assemble on graphene with their aromatic rings parallel to
the graphene surface, in order to lower the adsorption energy by
maximizing the \pi-electron overlapping. Such phenomenon is often
termed as the \pi-\pi interaction
cite:Grimme_2008_pipi,Zhang_2011_rev_pipi_gr.  The \pi-\pi
interactions between graphene and aromatic \pi-conjugated molecules
play a significant role in the orientation of planar organic molecules
on graphene, which is also widely known as the graphene template
effect cite:Yang_2015_rev_template. MPc molecules (e.g. M=Cu, Fe, Co
and AlCl) and substituted MPc (e.g. F_{16}CuPc) are well known to form
a "face-on" orientation on graphene interface, relative to the
"edge-on" orientation that are usually found on the deposition of these
molecules on amorphous substrates such as SiO_{2} or
glass
cite:Zhong_2012_gr_F16_pn_junc,Ying_Mao_2011_ge_clAlPc,Zhang_2011_FePc_gr,Hamalainen_2012_CoPc_gr_Ir,Mativetsky_2014_CuPc_faceon_gr,Dou_2014_CuPc_gr_roughness,Singha_Roy_2012_CuPc_gr_glass,Xiao_2013_jacs_CuPc_gr.
Similarly, the graphene-templated orientation of organic molecules have
also been discovered for pentacene
cite:Zhou_2013_penta_gr_Ru,Lee_2011_pentacene,Lee_2011_pentacene,Zhang_2015_gr_pent_orient,
C_{60} cite:Kim_2015_c60_gr,Shih_2015_PartiallyScreened, p-sexiphenyl
(6P) cite:Hlawacek_2011_6P_gr, and dibenzotetrathienocoronene (DBTTC)
cite:Kim_2016_DBTTC_gr molecules, revealing a general mechanism behind
their assembly behavior.

Apart from graphene, the weak interactions on hBN and MoS_{2} surfaces
are also studied. The packing configuration of pentacene and
perfluoropentacene on MoS_{2} are studied through X-ray diffraction,
near edge X-ray absorption fine structure (NEXAFS)
cite:Breuer_2016_acnene_mos2,Kim_2016_trap_Mos2_pent and atomic force
microscopy (AFM) cite:Jariwala_2016_Mos2_pentacene. A comparison
between the packing configurations of the molecules on pristine
MoS_{2}, SiO_{2}, and defective MoS_{2} surfaces indicates that the
growth of pentacene and perfluoropentacene on MoS_{2} is also an
epitaxial process. Theoretical calculations show that the
molecule-MoS_{2} interactions are also dependent on the MoS_{2} phase:
adsorbed pentacene molecules on the 2H-MoS_{2} (hexagonal symmetry,
semiconducting) is dominated by the weak interactions, while the
charge-transfer interactions (see next section) between pentacene and
1T-MoS_{2} (trigonal symmetry, metallic) turns out to be the major
effect cite:Shen_2017_DFT_mos2_pent. More detailed definition and
characteristics of the 2H- and 1T- phases of MoS_{2} can be found in
Ref. citenum:Lin_2014_MoS2_1T2H. The results show that although the
dipole intensity of MoS_{2} is larger than graphene, its 2D interface
is still of weakly interactive nature, which can be also revealed from
recent theoretical studies on the wettability of monolayer MoS_{2}
cite:Rajan_2016_wett_mos2. 6P molecules on hBN also exhibits a "face
on" configuration cite:Matkovic_2016_6P_hBN, similar to that observed
in its molecular epitaxy on graphene. Moreover, in the case of rubrene
on hBN, due to the non-planar structure of rubrene
cite:Lee_2014_rubene_hBN, the "edge-on" configuration is more
predominant than the "face-on" configuration, reflecting the fact that
the molecule-hBN interaction is weakly dispersive. The vdW interaction
is also found to lower the binding energy in the rubrene-hBN system.

Another important feature of 2D materials is their low quantum capacitance
nature due to low density of states (DOS) near the intrinsic Fermi
level cite:Das_Sarma_2011_electron_gr,Bhimanapati_2015_2D_rev, which
enables practical doping by either substrate-2D material interaction
cite:Varchon_2007_doping,Giovannetti_2008_doping,Chen_2013_doping or
by an electric displacement field
cite:Das_2008_doping,Perera_2013_doping. Recent atomistic simulation and scanning
tunneling microscopy studies
cite:Muruganathan_2015_tunable_vdw_gr,Huttmann_2015_vdw_gr_doping
indicate that the vdW interaction between the 2D material and
epitaxial molecule can be tuned by the doping density of graphene (Figure [[ref:fig-tune-vdW]](a) and [[ref:fig-tune-vdW]](b)). In
principle, the doping of 2D materials may also influence the
electrostatic interactions with the molecules above, as supported by
the studies of doping-induced wettability change of 2D materials
cite:Ren_2015_interfacial,Ostrowski_2014_tunable,Ashraf_2016_doping,Hong_2016_mechanism.

*** Charge-Transfer Interactions

The charge-transfer (CT) interactions, or the donor-acceptor (DA)
interactions, refer to the process that electrons undergo
redistribution between the epitaxial molecules and the underlying 2D
material. Due to the locally enhanced carrier density in the formed CT
complex, the CT interactions tend to be stronger than the dispersion
and electrostatic interactions. The formation of a CT heterostructure
requires alignment of the energy levels between the 2D material and
the overlayer molecules cite:Akiyoshi_2015_DA. The CT interactions may
change the electronic structure of the 2D material through
non-covalent interactions, which have benefited the electronic
modification of 2D materials
cite:Cai_2015_doping_2D_rev,Wehling_2008_doping,Zhang_2011_rev_pipi_gr.
7,7,8,8,-Tetracyanoquinodimethane (TCNQ) and its fluorinated
derivative 2,3,5,6-Tetrafluoro-7,7,8,8-tetracyanoquinodimethane
(F_{4}-TCNQ) tend to form CT complexes with graphene
cite:Chen_2007_TCNQ_gr,Voggu_2008_TCNQ, with a degree of charge
transfer of ~0.3 /e/ for TCNQ and ~0.4 /e/ for F_{4}-TCNQ,
cite:Barja_2010_TCNQ_gr. Molecular assembly of F_{4}-TCNQ on epitaxial
graphene is shown to be determined by the moiré pattern, while the
assembled TCNQ molecules exhibit close-packed geometry
cite:Barja_2010_TCNQ_gr, indicating that the molecular-2D material
interaction becomes predominant, when the degree of charge transfer
increases. More interestingly, F_{4}-TCNQ exhibits an "edge-on"
orientation on graphene, with the electron-withdrawing $\mathrm{C}
\equiv \mathrm{N}$ groups adjacent to graphene cite:Coletti_2010_TCNQ,
which supports the existence of strong interacting CT complex,
overwhelming the \pi-\pi interactions.  Since the charge transfer may
occur when the HOMO and LUMO energy levels of the epitaxial molecule
and 2D material match, it is also expected to play a role in the
molecular epitaxy on 2D semiconductors, such as TMDCs. Density
functional theory (DFT) studies reveal that pentacene adsorbed on
1T-type monolayer MoS_{2} has a large degree of charge transfer
ranging from 0.44-0.87 /e/, and in turn changes the Fermi energy level
of MoS_{2} by up to 1 eV cite:Shen_2017_DFT_mos2_pent. Similarly, the
interface between C_{60} and MoS_{2} is found to be a pn-junction,
with charge depleted at the bottom of the C_{60} and accumulated at
the interface cite:Chen_2016_c60_mos2. On the other hand, the tendency
of forming CT-induced orientation is attenuated on bulk MoS_{2}
crystal cite:Sakurai_1991_c60_mos2, due to an increase of the quantum
capacitance compared with its monolayer counterpart. Theoretical
studies also disclose strong CT between phosphorene and
electron-donating tetrathiafulvalene (TTF), as well as
electron-accepting TCNQ molecules cite:Zhang_2015_DA_phosphorene.
 

*** Site-Specific Adsorption

The electronic and geometric properties of a 2D material are known to be
influenced by its underlying substrate. When there is a lattice
mismatch between the 2D material and the substrate, a long-range
periodic superposition known as moiré pattern forms, as has been
found in the case of graphene/metal cite:Hamalainen_2013_moire_gr
(Figure [[ref:fig-scheme-moire]](a)) and hBN/metal
cite:Schulz_2014_hBN_moire (Figure [[ref:fig-scheme-moire]](b)).  The
moiré pattern does not only cause a geometric interference, but
indeed changes the local electronic state and structure of the 2D
material. Although structural corrugation up to 1 \AA exists in the
moiré patterns formed on strongly interacting surface, we still
regard the system as a 2D material due to the confined thickness. In
the case of graphene sitting on a metal surface, a longer carbon-metal
distance than average was found to be formed when a metal atom rests
under the center of the carbon ring (the "hill" or top region). The
regions with a lower carbon-metal distance ("valley" regions) can be
further categorized to the face-centered cubic (fcc) and hexagonal
close-packed (hcp) sites. In the hBN/metal system, due to the weakly
interaction nature of hBN, there are pore sites where the average
metal-2D material distance is reduced, when the strongly interacting N
atoms sit on top of metal atoms. The edges that connect the pore
regions in hBN/metal are referred to the "wire" regions. The height
difference within the graphene or hBN layer can be used to quantify
the degree of metal-2D material interaction strength. The weakly
interacting surfaces include graphene/Ir(111)
cite:Pletikosi_2009_gr_Ir,Busse_2011_Gr_Ir,Hamalainen_2013_moire_gr,
graphene/Pt(111) cite:Sutter_2009_Gr_Pt, hBN/Ir(111)
cite:Schulz_2014_hBN_moire, hBN/Pt(111) cite:Cavar_2008_hBN_Pt,
hBN/Cu(111) cite:Joshi_2012_hBN_Cu, in which the average 2D
material-metal distance is comparable with that in the bulk material
(3.3~3.4 \AA) and the corrugation in the 2D layer is typically small
(<0.5 \AA). The strongly interacting surfaces including
graphene/Ru(0001) cite:Moritz_2010_gr_Ru, graphene/Rh(111)
cite:Wang_2010_gr_Rh, hBN/Ru(0001) cite:Wang_2010_gr_Rh, and
hBN/Rh(111) cite:Dil_2008_hBN_Rh, in which the height corrugation in
the 2D layer can be as large as 1 \AA, and the electronic fluctuation
can be up to 0.5 eV. In the strongly interacting systems, the moiré
pattern creates a local difference in the adsorption potential, which
in turn results in site-specific adsorption of small molecules on
these surfaces. The site-specific adsorption behavior has been
observed in a variety of organic semiconductor molecules deposited on
the graphene/Ru(0001) surface, including MPc (M=Fe, Ni, Zn, Mn)
cite:Mao_2009_Pc_gr_kagome,Yang_2012_MPc_gr_metal,Zhang_2011_FePc_gr,
pentacene cite:Zhang_2011_FePc_gr,Zhou_2013_penta_gr_Ru, C_{60}
cite:Lu_2012_c60_gr_moire,Li_2012_c60_gr_Ru, PTCDA
cite:Roos_2011_BTP_gr,Zhou_2011_PTCDA_gr_Ru, TCNQ
cite:Garnica_2013_TCNQ_Gr_Ru,Maccariello_2014_TCNQ_gr_Ru. Similar
behavior has also been found on the surface of hBN/Ru(0001) for MPc
(M=H_{2}, Cu, Co)
cite:Dil_2008_hBN_Rh,Jarvinen_2014_MPc_hBN_Ru,Schulz_2013_copc_hbn_moire,
TCNQ cite:Joshi_2014_TCNQ_hBN, and C_{60} cite:Corso_2004_C60_hBN. The
molecules on the strongly interacting surfaces prefer to first adsorb
on the sites with a lower adsorption energy, such as the hcp and fcc
sites on the graphene/Ru(0001) surface, and the pore regions in the
hBN/Ru(0001) surface. Adsorption onto the sites with a higher energy,
e.g., the top regions of the graphene/Ru(0001) surface, may occur
after the lower-energy sites are fully occupied. Therefore under a low
coverage, the molecules adsorbed on the strongly interacting moiré
pattern typically show ordered sub-2D assembly, composed of the
molecules trapped at the specific sites.

Recently, more experimental and theoretical studies have also
demonstrated the moiré pattern formation on TMDC/metal
cite:Chen_2013_doping,Sorensen_2014,Le_2012_MoS2_Cu, TMDC/TMDC
cite:Kang_2013_TMDC_moire,Zhang_2014_vdw_epi_SnS2_MoS2,Diaz_2015_MoTe2_MoSe2,Fang_2014_intercoupl_vdW,Li_2016_GaSe_MoSe2_vdW,
and TMDC/hBN cite:Fang_2014_intercoupl_vdW surfaces. Following the
discussion of the strongly interacting surface of graphene/Ru(0001),
it is believed that the moiré pattern formed between the strongly
coupled layers, e.g. TMDC/Ru(0001) cite:Chen_2013_doping and TMDC/TMDC
cite:Fang_2014_intercoupl_vdW heterostructures may also lead to the
site-specific adsorption phenomenon cite:Diaz_2015_MoTe2_MoSe2, in
contrast to the close-packing structure formed on the weakly
interacting surfaces, as discussed in the previous section.


*** Covalent Bonds

Covalent bonds formed perpendicular to the 2D material plane open an
opportunity for functionalizing 2D materials and provide anchor sites
for post-modification. Compared with the vdWE approach, chemical
modification of 2D material is less used for growing epitaxy
structures, due to a relatively limited choice of chemical reactions
available and the potential structural destruction during
modification. It is also noteworthy that heteroepitaxy based on
covalent bonds on 2D material is almost impossible, because the 2D
basal structure is destroyed by the geometric change of the molecular
orbital (e.g. planar sp^{2} to tetrahedral sp^{3} in
graphene). Indeed, covalent modifications with sparse
distribution of sites on 2D materials have been shown to change the their
electronic properties
cite:Georgakilas_2012_noncoval_gr_rev,Lee_2011_tempo_gr,Zhang_2013_janus_gr,Voiry_2014_cov_TMDC_phase,Vishnoi_2016_ar_mos2_covalent. The
attachment of \pi-conjugated structures can also be employed in the
covalent modification of graphene, due to the large π electron
cloud. The chemical grafting of graphene mainly involves free-radical
reaction, using 2,2,6,6-tetramethyl-1-piperridinyloxy (TEMPO)
cite:Lee_2011_tempo_gr, 4-amino-2,2,6,6-tetramethyl-1-piperridinyloxy
(amino-TEMPO) cite:Choi_2010_aminotempo_gr, and 4-nitrophenyldiazonium
salt (NPD) derivatives
cite:Bekyarova_2009_ar_gr,Hossain_2010_ar_gr,Zhang_2013_janus_gr,Wang_2012_ar_gr_react_rate,Kumar_2014_2D_MOF_gr. The
work function of graphene is found to be changed by the density of
aryl substitution sites
cite:Lee_2011_tempo_gr,Liu_2011_rev_chem_dope_gr, which enables stable
modification of its electronic properties. More interestingly, a
"Janus" functionalized graphene can be realized by the covalent
modification on both sides of a free-standing graphene sheet
cite:Zhang_2013_janus_gr, demonstrating the potential of asymmetric
fabrication of complex 2D functional materials. From the classical
chemical reaction model, the reaction rate between NPD and graphene
can be modeled by the overlap of DOS between the LUMO of NPD and the
Fermi level graphene. A low DOS in 2D materials makes it
possible to fine-tune the interfacial chemical reaction rate by the
doping density of 2D materials, for instance through the substrate doping of
graphene cite:Wang_2012_ar_gr_react_rate. Several approaches have also
show the possibility of functionalizing other 2D materials, including
nucleophilic substitution between anionized TMDCs and organohalides
cite:Voiry_2014_cov_TMDC_phase,Vishnoi_2016_ar_mos2_covalent and aryl
diazonium salts cite:Knirsch_2015_cov_MoS2. The functional groups on
2D materials may further serve as anchoring sites for chain-reaction
cite:Hossain_2010_ar_gr, MOF growth cite:Kumar_2014_2D_MOF_gr, and
functionalization of bioactive molecules
cite:Wang_2012_ar_gr_react_rate. It is expected that further
advance of covalently modified 2D materials with site-specific and
programmable chemical functionalization will combine the 2D with the
3D materials in a controllable manner.






#+NAME: sec-mol-sub
** Interactions between Epitaxial Molecules and Substrate

One of the major differences of the molecular epitaxy on 2D materials
compared with that on the bulk materials is that the interactions from
the underlying substrate is not fully screened by the atomically thin
2D barrier. Note that this phenomenon is distinguished from the effect
of strongly interacting surface or substrate doping, with the latter
two referring to the change of 2D material's electronic and geometric
properties, which then influence the molecule-2D material
interactions. The penetration of the molecule-substrate interactions
through monolayer 2D material is first observed in the experiments of
wettability of substrate-supported graphene: the water contact angle
of water on graphene is found to be influenced by the vdW force
between the water molecules and the substrate, known as the wetting
"transparency" or "translucency" of graphene
cite:rafiee_wetting_2012,shih_breakdown_2012,shih_wetting_2013. The
transparency can be even pronounced for electrostatic interactions,
which has longer length scale than the vdW force
cite:Shih_2015_PartiallyScreened,Tian_2016_multiscale.

Recent studies have extended the concept of the molecule-substrate
interactions to the topic covered in this review. The influence of the
molecule-substrate interactions on molecular epitaxy can be examined
indirectly via changing the layer number of 2D materials, due to the
fact that the interactions decay drastically by increasing the
interaction distance. Kratzer et al. reported that the morphology of
the 6P molecules deposited on SiO_{2}-supported graphene shows
layer-dependent morphology cite:Kratzer_2014_6P_gr_layer. The
needle-like crystalline structures of 6P deposited on graphene/SiO_{2}
underwent morphological change by increasing graphene layer number
increasing from 1 to 4. No further change of morphology was observed
after more than 5 layers (Figure [[ref:fig-trans-vdW]](a)). The author
attributed the layer-dependent morphology change to the dewetting
caused by increasing the number of graphene layers, which corresponds
well with the decay of the vdW interaction between the 6P molecule and
the SiO_{2} surface as a function of graphene layers. Similarly,
Chhikara et al also reported the layer-dependent morphology change of
pentacene layer deposited on graphene/SiO_{2}
cite:Chhikara_2014_gr_pent_trans, with the domain size of pentacene on
single layer graphene (SLG) larger than that on bilayer graphene
(BLG), and a lower activation energy on SLG. Direct evidence of the
molecule-substrate interaction is also revealed by the comparison
between different substrates. Nguyen et al. showed that the chemical
composition and wettability of the substrate surface has an impact on
the morphology of pentacene molecules deposited on the supported
graphene film cite:Nguyen_2015_pent_gr_wett. On graphene supported by
the hydrophobic SiO_{2} substrate with an alkyl self-assembled
monolayer (SAM), the domain size of the pentacene film increases
compares to that on graphene supported by pristine SiO_{2}, and the
pentacene molecules are mainly packed with the "face-on"
orientation. On the contrary, on graphene supported by
ozone-plasma-treated SiO_{2}, the domain size of pentacene decreases
and the percentage of standing orientation of pentacene increases (see
Figure [[ref:fig-trans-vdW]](b)). Recently the vdW transparency of
graphene has also been employed in the remote vdWE of GaAs on
graphene/GaAs substrate cite:Kim_2017_remote_epi_Gr. Kim et al. showed
that the strong interactions between the Ga-As and As-As atoms can
penetrate through a gap of up to 9 \AA, which is essentially larger
than the thickness of graphene (Figure [[ref:fig-trans-vdW]](c)). As a
result the vdW interaction of the GaAs substrate is not fully screened
by the graphene layer on the top, and highly crystalline GaAs film can
be grown following the underlying GaAs orientation (Figure
[[ref:fig-trans-vdW]](d)). In addition to the vdW and Coulombic
interactions, graphene layer is also found to be transparent to the
charge transfer process cite:Jeong_2015_DA_transparency_gr. The
reduction rate of AuCl_{4}^{-} on graphene surface are found to be
faster when graphene is coated on a reductive surface, such as Al, Ge
