Repository: alchem0x2A/paper.rev-epitaxy-2D

# pub.rev-epitaxy-2D
Review paper for Ind. Eng. Chem. Res. for epitaxy on 2D materials.

File: writing/mol_epi_2D.org (part 3 of 3)
#+LATEX_CLASS: achemso
in various forms of nanostructures other than simple stacked
layers. The morphology of the 3D assembly greatly influence several
key properties in organic semiconductors, including carrier transport,
interfacial barrier, which motivates understanding of the underlying
mechanism.  The diversity of 3D epitaxial morphology addresses the
question of how the macroscopic structure is influenced by the
interplay between the interactions. In this section, we review the
interactions involved in a variety of 3D epitaxial structures, with
more focus on the theoretical work in this field.

*** Layer-by-Layer Assembly of Small Molecules

Layer-by-layer (LbL) self-assembly of small molecules can be viewed as
the vertical epitaxy of 2D assembled structure. The molecular
orientation and packing of the interfacial layers, i.e., the first few
layers of the molecules, are strongly influenced by the molecule-2D
material and molecule-substrate interactions, compared to the
molecules far from the interface.  The maximum molecule layer number
influenced by the 2D material and substrate highly depends on the
choice of molecule. The transition of orientation is a consequence of
the competition between the interfacial and the bulk packing
orientations. In the case of C_{60} on corrugated graphene/Ru(0001)
surface cite:Lu_2012_c60_gr_moire, the first layer of C_{60} forms
isolated single molecules trapped in the HCP valley of the moiré
pattern, which also serves as the nucleation sites for the second
layer. The second layer C_{60} molecules pack in a hexagonal pattern
around the trapped C60 molecules, namely the corrugation-guided
packing. From the third layer on, subsequent packing of C_{60}
molecules experience from dendritic to compact growth; in other words,
the influence of graphene corrugation does not go beyond the third
layer (Figure [[ref:fig-3D-layer-dep]](a)). Similarly, TCNQ assembly on
graphene/Ru(0001) also show transition from sub-2D Kagome packing to
bulk phase close-packed order when coverage is slight higher than 1ML
cite:Maccariello_2014_TCNQ_gr_Ru.  On the other hand, the second layer
CoPc molecules adsorbed on hBN/Ir(111) still prefer to occupy the pore
regions of hBN moiré pattern which have already been covered by the
first layer CoPc molecules cite:Schulz_2013_copc_hbn_moire. Multilayer
assembly of pentacene molecules on graphene is another interesting
example of layer-dependent molecule-2D material interactions. On
epitaxial graphene/SiC surface, the first layer of pentacene shows the
face-on orientation, with long-range ordering
cite:Jung_2014_pentacene. The second pentacene layer shows a tiled
angle with respect to the graphene plane, corresponding to partial
turn-over of the pentacene molecules
cite:Chen_2008_transition_pentacene. After the fifth layer, the
pentacene molecules pack in an edge-on manner, consistent with that in
the bulk pentacene film cite:Ruiz_2004_bulk_pentacene (Figure
[[ref:fig-3D-layer-dep]](b)). By increasing pentacene-graphene
interactions, a strained polymorph of pentacene was observed
cite:Kim_2015_pentacene_gr_strain, stabilizing the epitaxial structure
with consistent face-on orientation throughout the entire
film. C8-TBTB is another example that exhibits a structural transition
during epitaxial assembly. The first layer of C8-TBTB molecules packs
with the polycyclic TBTB group in contact with graphene, forming
long-range ordered linear structure cite:He_2014_C8BTBT_gr, as a
result of the \pi-\pi interactions between TBTB core and graphene,
together with the alignment of the alkyl chains. In the bulk phase,
the C8-TBTB molecules assemble with the edge-on orientation and form
cubic lattice. The transition of orientation is found exclusively at
the second layer, as revealed by the average layer thickness change
(Figure [[ref:fig-3D-layer-dep]](c)). The observation slightly changes for
C8-TBTB deposited on single layer MoS_{2} cite:He_2015_C8BTBT_MoS2
(Figure [[ref:fig-3D-layer-dep]](d)). Due to a weaker molecule-2D material
interaction, the first layer of C8-TBTB already shows an intermediate
degree of tilted orientation between the face-on and edge-on
configurations. From second layer on, the C8-TBTB molecules completely
become the bulk phase packing. A general trend of the mono- to
multi-layer transition can be observed: the molecule-2D material
interactions have more influence on the first ML and decays rapidly
with the increase of layer numbers. When the direction of molecule-2D
material interaction differs from that of intermolecular interaction
in the bulk phase, a transition of the molecular orientation can be
observed from monolayer to multi-layer. The effective depth of the
molecule-2D material interactions is usually less than 2~3 ML, and
dependent on the type of epitaxial molecules.

For molecules with a large planar structure such as CuPc and
F_{16}CuPc, the strong intermolecular interactions tend to pack the
molecules along their c-axis
cite:Ren_2011_DFT_CuPc_epi_gr,Jiang_2014_F16Pc,Yoon_2010_crystal_F16cuPc. Due
to the fact that MPc molecules also take face-on orientation on
graphene surface
cite:Xiao_2013_jacs_CuPc_gr,Mativetsky_2014_CuPc_gr,Zhong_2012_gr_F16_pn_junc,
the face-on orientation can be maintained after the second layer and
continue in its 3D epitaxy structure. On the other hand, the MPc
molecules prefer to form the edge-on orientation on amorphous polar
surface such as SiO_{2} and glass
cite:Singha_Roy_2012_CuPc_gr_glass,Xiao_2013_jacs_CuPc_gr,de_Oteyza_2006_F16CuPc_sio2. As
a result, molecular orientation of epitaxial CuPc and F_{16}CuPc is be
templated by the graphene layer, screening the interactions from the
SiO_{2} or glass substrates. The idea of graphene-templated growth is
also applied to the epitaxy of pentacene cite:Lee_2011_pentacene,
perfluoropentacene cite:Salzmann_2012_fpen_gr, C_{60}
cite:Kim_2015_c60_gr and DBTTC cite:Kim_2016_DBTTC_gr. On the
contrary, the epitaxy structure of thin-layer CuPc on MoS_{2}
cite:Zhang_2015_CuPc_MoS2 shows less stability which undergo a face-on
to edge-on transition upon air exposure and forming 1D-ordered
structures. The face-on orientation, however, can be maintained at
higher deposition temperature to create a
compact structure and high turn-over barrier.

The morphology of the grown 3D epitaxial film is a consequence of both
thermodynamic and kinetic effects cite:Kowarik_2008_rev_MBE. Classical
theory of thin film organic molecular epitaxy identifies three typical
growth mechanisms, depending on their morphology, as follows: (i)
Volmer-Weber (VW) type, where the assemblies are majorly island-like,
(ii) Frank-van der Merwe (FM) type, where flat epitaxial layers are
formed, and (iii) Stranski-Krastanov (SK) type, where island formation
follows flat interfacial layer. The macroscopic phenomenon of
morphology can be explained by the interplay of surface energies of
different interfaces, including the 2D material surface
$\gamma_{\mathrm{2D}}$, surface of epitaxial molecules
$\gamma_{\mathrm{M}}$, and molecule-2D interface
$\gamma_{\mathrm{M-2D}}$, under the scope of 2D-interfacial
epitaxy. In VW type growth, it's usually observed that
$\gamma_{\mathrm{M}} + \gamma_{\mathrm{M-2D}} > \gamma_{\mathrm{2D}}$,
indicating a non-wetting of molecules at the interface, while in the
FM type growth, $\gamma_{\mathrm{M}} + \gamma_{\mathrm{M-2D}} <
\gamma_{\mathrm{2D}}$, corresponding to wetting of the molecules. The
different models of thin film growth is shown in Figure
[[ref:fig-morphology]](a). Since the surface energy is a macroscopic
property related to the intermolecular and interfacial interactions,
the growth models can also be rationalized by the interplay between
the interactions. In VW-type growth, the intermolecular interaction is
usually stronger than the molecule-2D and molecule-substrate
interactions, as the molecules tend to grow on nuclei and form
islands, while in FM- and SK- type growth, the strong interfacial
interactions lead to the formation of interfacial wetting layer. After
the first few layers, the kinetic parameters, in particular the
surface diffusivity of epitaxial molecules, play a crucial role
cite:Chatraphorn_2001_limit_diff.

The morphological control of 3D molecular epitaxy is also studied by
fine-tuning the chemical structure of epitaxial molecules, such as the
cases of CuPc/F_{16}CuPc, and pentacene/perfluoropentacene. Several
reports have indicated that the fluorination has great impact on the
assembly morphology. On graphene surface, both CuPc
cite:Singha_Roy_2012_CuPc_gr_glass,Xiao_2013_jacs_CuPc_gr and
F_{16}CuPc cite:Zhong_2012_gr_F16_pn_junc molecules form the face-on
orientation, as indicated by X-ray diffraction (XRD) and grazing
incidence X-ray diffraction (GIXD) spectroscopy. For the following
layers of both molecules, a uniform diffraction peak corresponds to
the face-on orientation is observed. However the macroscopic
morphology shows different features: CuPc tends to form a dense film
on graphene, with the grain size larger than that on SiO_{2}
cite:Singha_Roy_2012_CuPc_gr_glass,Xiao_2013_jacs_CuPc_gr, F_{16}CuPc
forms vertical nanowires on PTCDA-template surface (similar to
graphene with rich \pi-electrons) cite:Yang_2011_F16CUPc_nanowire
(Figure [[ref:fig-morphology]](b)).  Pentacene and perfluoropentacene on
MoS_{2} are also shown to have different morphologies
cite:Breuer_2016_acnene_mos2. Individual close-packed islands were
formed in 30 nm-thick the pentacene/MoS_{2} film, while the deposited
film of perfluoropentacene on MoS_{2} showed much a smoother surface,
with the island size larger than 10 $\mathrm{\mu m}$, as has been
observed in the case of pentacene and perfluoropentacene deposited on
graphene or graphite cite:Salzmann_2012_fpen_gr,Breuer_2011_pent_graph
(Figure [[ref:fig-morphology]](c)). However the interfacial layer for both
molecules were found to be the face-on orientation. Indeed, the
morphology change caused by fluorination demonstrate how minor
chemical composition change of the epitaxial molecule may affect the
macroscopic behavior in 3D molecular epitaxy. While the detailed
mechanism is still not fully understood, the change of film surface
energy $\gamma_{\mathrm{M}}$ caused by the fluorine atoms may be a
possible explanation, as indicated by the different
epitaxial growth models.

Another variable to control the macroscopic morphology is the
interfacial energy $\gamma_{\mathrm{M-2D}}$, following the previous
discussion of molecular-substrate interactions. The wetting
transparency of graphene layer enables the modulation of interfacial
energy between pentacene and graphene by changing the wettability of
the underlying substrate cite:Nguyen_2015_pent_gr_wett. Although the
growth mechanism remains to be VW-type, epitaxy on a graphene-coated
hydrophobic surface shows a larger domain size, by reducing the
heterogeneous nucleation rate, since $\gamma_{\mathrm{M-2D}}$ is
small. A smaller domain size, on the other hand, has been observed on
the graphene-coated hydrophobic surface.


*** Van der Waals Epitaxy of 3D Crystals

3D vdWE on 2D material interface shares the same mechanism with the 2D
vdWE. Here we limit the discussion of 3D vdWE to the growth of
crystalline material with non-planar (such as sp^{3}) bonding. The absence of dangling bonds at the
interface enables the growth of 3D bulk crystal with lattice
mismatch. Similar to the vdWE of 2D heterostructures, the growth of 3D
vdWE structure on layered 2D material is not a new idea. Layered TMDCs
(MoTe_{2}, WSe_{2}) have been used for the growth of 3D crystalline
semiconductors like CdS and CdTe
cite:Loeher_1994_vdw_epi_CdS_MoTe,Loeher_1996_CdTe_MoWTe. In the case
of epitaxial CdTe/MoTe_{2} and CdTe/WSe_{2}, the lattice mismatch is
as high as 30% and 40%, respectively cite:Loeher_1996_CdTe_MoWTe,
showing the power of vdWE in fabricating 3D crystalline
structures. Recent examples have shown using 2D material as template
for 3D vdWE of crystalline semiconductors, include GaAs/graphene
cite:Alaskar_2015_GaAs_gr_Si_theor,Kim_2017_remote_epi_Gr,
GaN/graphene
cite:Chung_2010_GaN_ZnO_gr,Chung_2012_GaN_gr,Chung_2012_GaN_gr,Yoo_2013_GaN_gr_defect,Nepal_2013_GaN_gr,Kim_2014_direct_vdw_GaN_gr,
GaN/hBN cite:Kobayashi_2012_GaN_hBN,Makimoto_2012_InGaN_hBN, InGaN/hBN
cite:Makimoto_2012_InGaN_hBN, ZnO/graphene cite:Chung_2010_GaN_ZnO_gr
and ZnO/hBN cite:Oh_2014_ZnO_hBN. In these systems, the 2D material
not only serves as the buffer layer for vdWE, but also acts as a
transferable layer which enables separation of the 3D crystal from the
substrate to allow fabrication of semiconductor devices
cite:Makimoto_2012_InGaN_hBN,Kobayashi_2012_GaN_hBN,Kim_2014_direct_vdw_GaN_gr,Kim_2017_remote_epi_Gr.
However a general problem encountered in the 3D vdWE process is the
low density of nucleation sites and formation of smaller clusters
instead of continuous film
cite:Loeher_1994_vdw_epi_CdS_MoTe,Loeher_1996_CdTe_MoWTe,Chung_2012_GaN_gr,Kobayashi_2012_GaN_hBN.
In 2D vdWE process, the covalent bonds are confined in-plane which
enable the growth of large area 2D layer. On the contrary, in 3D vdWE
process, the 3D covalent bonds lead to comparable growth rate in all
directions, so that the crystal size highly depends on the interfacial
nucleation density. On the other hand, the growth of metal oxides
(e.g. Al_{2}O_{3}, ZnO, TiO_{2}) on graphene or hBN lead to more
uniform films
cite:Dlubak_2012_gr_sub_assist_Al2O3,Vaziri_2013_ALD_Al2O3_gr,Zhang_2014_Al2O3_ALO_Gr,Chung_2010_GaN_ZnO_gr,Oh_2014_ZnO_hBN,Zhang_2011_TiO2_gr,Kumar_2011_gr_TiO2_generator,Li_2015_TiO2_GO,
due to an increased interfacial adsorption of precursors. 2D materials
with a ZnO or AlN buffer layers have thus been used for vdWE of large
area crystalline semiconductors
cite:Chung_2010_GaN_ZnO_gr,Yoo_2013_GaN_gr_defect,Nepal_2013_GaN_gr,Kobayashi_2012_GaN_hBN. Kim
et al. showed the nucleation density of GaN on graphene can be
enhanced by the periodic step edges of epitaxial graphene/SiC surface
cite:Kim_2014_direct_vdw_GaN_gr. Large-area single crystalline film of
epitaxial GaN with high lattice ordering has been achieved, despite
the 23% lattice mismatch between graphene and GaN. For epitaxy of
metal-oxide films, the monolayer assembled organic molecules can also
be used for seeded growth of high-quality metal oxide films on 2D
materials. For instance, Alaboson et al. used single layer
close-packed PTCDA molecules adsorbed on the epitaxial graphene/SiC
for the seeding growth of Al_{2}O_{3} and HfO_{2}
cite:Alaboson_2011_PTCDA_gr_ALD. The ALD-grown high-k metal oxide
films showed smoother morphology and less current leakage compared to
those grown in identical ALD conditions without the PTCDA seeding
layer. Besides the molecule-2D material interactions, recently Kim et
al. also showed that the 3D vdWE growth can be guided by the
interaction between the epitaxial overlayer and the underlying
substrate, in the case of the homoepitaxy of III-V semiconductors
(GaAs, InP and GaP) cite:Kim_2017_remote_epi_Gr. In other words,
graphene serves as a buffer layer for 3D vdWE. Since the thickness of
graphene (~3 \AA) is smaller than the vdW interaction distance of the
bulk material (~9 \AA for GaAs), the lattice of the underneath
substrate can guide remote homoepitaxy of the overlayer. In principle,
a series of single layer 2D materials can serve as the vdW buffer
layer for such homoepitaxy, and benefit the design and fabrication of
tandem 2D-3D heterostructures.


* Engineering 2D-Interfacial Molecular Epitaxy for Applications

Molecular epitaxy on 2D materials as an emerging route for
synthesizing functional structures with mixed dimensions have
generated research interest in their applications. Extensive reviews
have been made on the applications of 2D material hybrid structures,
including 2D vdW heterostructures
cite:Novoselov_2012_roadmap,Novoselov_2016_vdW,Hong_2017_rev_interf_eng_vdw_Het,
2D-organic interfaces
cite:Hong_2013_org_gr_interface_Rev,MacLeod_2013_rev_assembly_Gr,Kim_2017_rev_gr_org_elec,Georgakilas_2012_noncoval_gr_rev,Cai_2015_doping_2D_rev,
and mixed dimension assemblies cite:Jariwala_2016_mixed_vdw_het. With
the advance of thin-film technology, it is expected that the existing
and even theoretically-proposed 2D hybrid structures can be eventually
fabricated by molecular epitaxy. The tunability of molecular epitaxy
also provides flexible control over the dimension, orientation,
packing and morphology of the resulting films, which may be difficult
to achieve with other methods. Here we do not review in details the
applications of 2D-interfacial molecular epitaxy, but rather put our
focus on how 2D material-based applications can benefit from engineering
of 2D-interfacial molecular epitaxy, in particular about the modulation of
interactions at different length scales.

** Engineering the Properties of 2D Materials

The electronic properties, including Fermi level, bandgap,
photoluminescence, and carrier mobility of 2D materials are widely
tunable by a variety of physical and chemical approaches. Molecular
epitaxy offers two potential routes to modulate 2D material
properties, including non-covalent adsorption and interlayer coupling
in 2D heterostructures
cite:Wang_2010_gr_Rh,Hong_2017_rev_interf_eng_vdw_Het. Non-covalent
adsorption with molecular epitaxy enables doping
cite:Wehling_2008_doping,Giovannetti_2008_doping,Dong_2009_doping_gr_arom,Cai_2015_doping_2D_rev,Chen_2013_doping,
bandgap engineering cite:Coletti_2010_TCNQ,Voloshina_2012_gr_metal,
vibration mode modulation
cite:Endlich_2014_vibr,Huang_2016_vdW_small_layered and magnetism
control
cite:Stradi_2014_TCNQ_gr_Ru,Xu_2017_MoC2,Maccariello_2014_TCNQ_gr_Ru,Garnica_2013_TCNQ_Gr_Ru
of 2D materials. Interlayer coupling of 2D heterostructure, on the
other hand, has shown to tune the bandap
cite:Hong_2017_rev_interf_eng_vdw_Het, spin state
cite:Hunt_2013_butterfly,Dean_2013_butterfly, photoluminescence
cite:Fang_2014_intercoupl_vdW,Li_2016_tunable_relaxation_WS2_gr, and
interfacial carrier transport
cite:Li_2015_exciton,Hong_2014_ultrafast_e_MoS2WS2 due to the coupling
of vdW interactions. Mechanism and examples of molecular doping of 2D
materials can be found in
Refs. citenum:Wehling_2008_doping,Cai_2015_doping_2D_rev,Zhang_2011_rev_pipi_gr
and the coupling-induced tuning of 2D heterostructures can be found in
Refs.  citenum:Novoselov_2016_vdW,Hong_2017_rev_interf_eng_vdw_Het.


** Interfacial Engineering for Electronic Applications

The orientation of interfacial layer has been well-known to influence
the interfacial electronic properties, such as the carrier injection
barrier cite:Oh_2015_barristor_pent_gr,Zhong_2012_gr_F16_pn_junc,
binding energy
cite:Betti_2007_orien_pentacene,Mativetsky_2014_CuPc_gr,Xiao_2013_jacs_CuPc_gr
and anisotropic charge transfer cite:Virkar_2010_org_growth. As
discussed earlier, the template effect of 2D materials offers a
feasible approach to create functional heterojunctions. One important
property which greatly affects the performance of 2D material-based
applications is the carrier mobility. Taloring the interfacial
interactions on 2D materials interfaces provides the opportunity for
modulating the carrier mobility via packing and orientation of the
epitaxial molecules. Lee et al. employed the orientation difference
between pentacene molecules on graphene and polymer to create
high-resistance lateral junctions cite:Lee_2011_pentacene. By using
the pentacene/graphene as source and drain electrode, and
pentacene/polymer in the channel region, lateral field effect
transistor with high on-off current ratio of up to $10^{8}$ was
demonstrated. hBN can also serve as template for epitaxial growth of
highly-crystatlline rubrene, which greatly enhance the carrier
mobility compared with the single crystal counterpart
cite:Lee_2014_rubene_hBN. Lee et al. demonstrated that by using
graphene as electrical contacts, the rubrene layer on hBN can reach
carrier mobility as high as 11.5
cm\(^{2}\cdot\)V\(^{-1}\cdot\)s\(^{-1}\). The hBN layer not only
provides a template for highly ordered single layer epitaxial layer of
rubrene, but also creates an atomically sharp interface with reduced
trap density. hBN is also shown to provide high mobility in C_{60}
epitaxial layers due to templated packing. Lee et al reported a
maximal carrier mobility of 2.9
cm\(^{2}\cdot\)V\(^{-1}\cdot\)s\(^{-1}\) in C_{60}/hBN transistor,
superior to the performance of C_{60} grown on conventional dielectric
layers such as SiO_{2} cite:Lee_2017_c60_hbn. The benefit of highly
ordered packing molecules on 2D material templates have also been
employed for other lateral
cite:Kim_2016_trap_Mos2_pent,Jariwala_2016_Mos2_pentacene, and
vertical cite:Kim_2015_c60_gr,Shih_2015_PartiallyScreened field effect
transistors, photosensors cite:Bettis_Homan_2017_pentacene_Mos2 and
light emitting diodes (LED)
cite:Makimoto_2012_InGaN_hBN,Kobayashi_2012_GaN_hBN,Kim_2014_direct_vdw_GaN_gr,Kim_2017_remote_epi_Gr,
proving that 2D material-induced interfacial engineering is a
promising approach for improving device performance.



** Nanostructure-Based Applications

Finally, the morphological change induced by the 2D material in
molecular epitaxial may enable new approaches to tailor the physical
properties of the 2D complexes, especially when hierarchical or high
aspect-ratio nanostructures are formed. For example, Wang et al. used
graphene as template to grow highly-ordered vertical arrays of
oligoaniline cite:Wang_2015_vertical_nanowire_gr. The \pi-\pi
molecule-graphene interaction leads to selective adsorption on
graphene compared with the bulk SiO_{2} substrate, which further
enables patterned growth of vertical oligoaniline arrays. The ordered
packing of oligoaniline resulted in high conductivity of 12.3
S/cm. Zheng et al. used graphene as a template for the solution-based
growth of dense array of vertical 9,10-bis(phenylethynyl) anthracene
(BPEA) semiconducting nanowires cite:Zheng_2016_vnanowire_gr. The high
aspect ratio and narrowly dispersed diameter of the nanowires enable
high-performance array of cavities with strong optical
dispersion. Another example of the nanostructures grown by molecular
epitaxy using molecular epitaxy on 2D materials is the growth of
nanowall-nanowire hybrid structures of ZnO on graphene by controlling
the interfacial nucleation density
cite:Kumar_2011_gr_TiO2_generator. Combining the piezoelectric effect
of ZnO, the high aspect ratio of nanowires, the specific electron
dynamics of the nanowall-nanowire interface, and the high conductance
of graphene, the hybrid structure was used as an effective nanoscale
power generator.



* Opportunities and Challenges

In the previous sections we have shown the diverse nature of molecular
epitaxy on 2D materials interfaces, especially the role of the
interactions involved in the process. The flexibility of tuning
molecular epitaxy enables various high-performance devices and other
applications. However as we pointed out in previous sections, our
understanding of the mechanism of the interactions on the 2D interface
is far from complete. On the other hand, controllable and scalable
fabrication technique still needs to be improved. These challenges
would also mean future opportunities in the emerging 2D material
research field. In this section we will summarize several important
issues concerning the molecular epitaxy on 2D materials.

** Choice of 2D Materials

The past decade witnessed the booming of the 2D materials family, in
particular the rich applications of graphene, hBN, and TMDCs due to
their wide availability. We noticed a constant relationship between
the numbers of publications dealing with molecular epitaxy on 2D
materials and the maturity of the fabrication technique of the 2D
material studied. Early-stage studies were mainly focusing on the
molecular assembly on metal-supported graphene and hBN, with
Ref. citenum:Wang_2009_STM_PTCDA_Gr and citenum:Dil_2008_hBN_Rh as
typical examples. Following the scalable synthesis of large area
single layer graphene cite:Li_2009_gr, studies of molecular
interactions on graphene are guaranteed with rich selection of
substrates cite:Wang_2012_ar_gr_react_rate and even isolating the
substrate effect cite:Erni_2010_dyn_trap_gr,van_Engers_2017. Similar
trend can also be found in the studies of TMDCs, where studies
regarding epitaxy on single layer TMDCs experience a fast increase
from 2013, after the development of its large are synthesis method
cite:Lee_2012_MoS2_CVD. Therefore it is foreseeable that the studies
of molecular epitaxy and interfacial interactions on other types of 2D
materials will be greatly increased after future advanced in their
fabrication techniques. Our understanding of the interfacial
interactions may be refreshed by 2D materials with (i) different
symmetry, such as phosphorene, (ii) different configuration, such as
planar and buckling forms of silicene, and (iii) unique electro- and
magneto-properties, such as superconducting Lanthanide-based 2D
materials.

** Linking the 2D Electronic Properties with Interfacial Interactions

It has been widely reveal that a 2D material owns unique electronic
properties, such as low DOS, indirect-direct transition of band gap
and attenuated screening compared with its 3D counterpart. Although a
large number of applications have taken advantage of such promising
features, it is less understood how the internal electronic properties
of an 2D material would affect the interfacial interactions. One
example is the doping-induced modulation of vdW interactions on 2D
interface, as discussed in Section 2.2.1. We note that most of such
interactions are of a weak and dispersive nature, making them
sensitive to the spatial charge distribution of 2D materials, making
classical adsorption theory on bulk surface inapplicable. In addition,
the interaction energies of dispersion and charge-transfer systems are
known to be challenging for state-of-art /ab initio/ simulations, such
as density functional theory (DFT)
cite:Steinmann_2012_CT_DFT,Hermann_2017_vdW_rev, due to the fact that
such interaction energies are usually much less than the total energy
of the system. Another issue we have addressed previously is to
isolate the contribution of the molecule-substrate interactions from
the molecule-2D interactions, when the electronic properties of the 2D
material is also sensitive to its support. 


** Enriching the Theoretical Framework

Theoretical and computational chemistry has constantly gained its
importance in the study of 2D material science, including the study of
molecular interactions on 2D materials interfaces. State-of-art
quantum chemistry, molecular dynamics and empirical macroscopic models
have provided the opportunities of multiscale study of the interfacial
phenomena. However they are still far from perfect in elucidating what
happens at the 2D interface. Due to limitation of computing force, the
/ab initio/ simulations of adsorption on 2D materials usually deal
with only few epitaxial molecules, and sub-2D coverage. The
intermolecular interactions are usually omitted or underestimated
under such circumstance. Moreover, the molecules widely used for
epitaxy have large number of atoms per molecule (e.g. 36 atoms for
pentacene, 57 atoms for MPc, and 72 atoms for C8-BTBT), requiring
large computation resources. On the other hand, N-body simulations
such as molecular dynamics (MD) provide more insights into the
intermolecular interactions and statistical configurations. However
the accuracy of MD simulations rely heavily on the estimation of the
force field at the 2D interface, which can be very problematic when
transition metals are in the system (e.g. MPc, TMDC)
cite:rappe_uff_1992. The van der Waals interactions are also crucial
for a large variety of 2D materials, as discussed in the previous
section, and should also be carefully treated in both atomistic- and
molecular-scale simulations. Lastly, accurate empirical models are
necessary to bridge the gap between interaction potential calculated
by quantum chemistry and MD approaches, and the macroscopic
packing/morphology of the epitaxial structures, which may be hopefully
achieved by the fast experimental development of 2D materials.


* Summary

Molecular epitaxy on 2D materials has been proven to be a powerful
approach to create multidimensional hybrid structures. Understanding
the mechanism, in particular the interplay between the interactions
behind the complex epitaxial structures is important towards
engineering the heterostructures. In this article, we review the
interactions involved in the molecular epitaxy on 2D materials,
including the intermolecular, molecule-2D material and
molecule-substrate interactions. By looking into various examples of
the epitaxial assemblies, we discuss the influence of each interaction
on the dimension, interfacial orientation, lattice packing and
morphology of the resulting heterostructures. By increasing the
molecule-2D material and molecule-substrate interactions, the
epitaxial structure tends to be more surface-specific, and different
from that in bulk phase. It is often observed that even weak
molecule-2D material interactions can be crucial in stabilizing the
interfacial structure and its orientation. The unique surface-induced
assembled structures enable a variety of applications, including
tailoring the electronic properties of 2D materials, high performance
field effect devices and multifunctional nanostructure surfaces. Here
we highlight that there are several key issues regarding molecular
epitaxy on 2D materials that remain poorly understood, including (i)
the relationship between the electronic structure of the 2D material
and the interfacial interactions, (ii) the effective interaction range
of the underlying substrate in different 2D material systems, (iii) a
general model describing the molecule-2D material and
molecule-substrate interactions, and (iv) the governing factors for
the morphology of the resulting structure. Further theoretical and
experimental investigations are required to address the above
questions. We believe that reproducible, high throughput, and
controllable fabrication of the 2D hybrid heterostructures will
benefit from the fundamental principles covered in this review.

#+BEGIN_EXPORT latex
\begin{acknowledgement}
The authors are grateful for the financial support from the ETH startup funding.
\end{acknowledgement}
#+END_EXPORT

* References                                                         :ignore:
[[bibliography:ref.bib]]

* Figures                                                            :ignore:

\newpage{}


#+NAME: fig-scheme-2D-mater
#+CAPTION: Structures of 2D materials. (a) graphene, (b) hBN, (c) TMDC (2H-type), (d) phosphorene. The inset of each subfigure shows the structure of the 2D material viewed from the top.
[[file:../img/scheme-2D-material.pdf]]


#+NAME: fig-scheme-interactions
#+CAPTION: Types of molecular interactions involved in the molecular epitaxy on 2D materials, categorized into intermolecular interaction of epitaxial molecules, molecule-2D material and molecule-substrate interactions. Multidimensional epitaxial structures from sub-2D to 3D assemblied are reviewed in the context of this article.
[[file:../img/scheme_interactions.pdf]]

#+NAME: fig-org-structure
#+CAPTION: Chemical structures of organic molecules frequently quoted in this review: C_{60}, MPc, TCNQ, F_{4}-TCNQ, pentacene, perfluoropentacene and PTCDA
[[file:../img/scheme-organic.pdf]]


#+NAME: fig-tune-vdW
#+CAPTION: Tunable molecule-2D interactions by doping of 2D material. (a) Tunable vdW interaction between napthlene (Nph) and graphene by substrate doping of intercalating Eu between graphene/Ir(111) (G/Ir) surface, indicated by exclusive adsorption of naphthlene (Nph) molecules on Eu intercalaterd region (G/Eu/Ir) cite:Huttmann_2015_vdw_gr_doping. (b) Tunable vdW interaction between CO_{2} and graphene by electrostatic doping. Molecular orbitals of CO_{2} on pristine and doped graphene are shown cite:Muruganathan_2015_tunable_vdw_gr. Figures adapted from Refs. citenum:Huttmann_2015_vdw_gr_doping,Muruganathan_2015_tunable_vdw_gr.
[[file:../img/tune-vdw-doping.pdf]]

#+NAME: fig-scheme-moire
#+CAPTION: Scheme of the moiré patterns formed on (a) graphene/Ru(0001), with valley (fcc, hcp) and hill (top) regions labeled and (b) hBN/Ru(0001) with pore and wire regions marked. The distance between the 2D material and the metal surface is indicated by the transparency of the color hexagonal grids.  
[[file:../img/scheme-moire-gr-hbn.pdf]]

#+NAME: fig-trans-vdW
#+CAPTION: Examples which show the penetration of vdW interaction from the substrate through 2D material. (a) Layer-dependent morphology of 6P epitaxy on graphene/SiO_{2}. The proposed morphology change is shown below, with the thickness of the epitaxial layer increasing on 2D materials with more layers cite:Kratzer_2014_6P_gr_layer. (b) Substrate hydrophobolicity-dependent epitaxial morphology of pentacene on different graphene-covered surfaces cite:Nguyen_2015_pent_gr_wett. The morphology changes significantly from hydrophobic to hydrophilic substrate. (c) Spatial electron density of separating two GaN slabs with a certain distance from first principles calculation. At a distance <9 \AA the vdW interaction is continuous in the gap cite:Kim_2017_remote_epi_Gr. (d) Cross sectional high resolution transmission electron microscopy image of the homoepitaxial GaAs on graphene/GaAs in (c). The lattic of the epitaxy and substrate GaN shows perfect match. Figures adapted from Refs. citenum:Kratzer_2014_6P_gr_layer,Nguyen_2015_pent_gr_wett,Kim_2017_remote_epi_Gr
[[file:../img/transparency_vdW.pdf]]

#+NAME: fig-0D
#+CAPTION: STM images of 0D assemblies formed on strongly interacting 2D surfaces. (a) Isolated Ir clusters on graphene/Ir surface showing hexagonal arrangement. Inset shows details about the adsorption on the hcp sites cite:N_Diaye_2006_Ir_gr_Ir. (b) Au 0D clusters on hBN/Ru nanomesh with individual clusters located at the pore edges cite:Goriachko_2008_AuNP_moire_hBN. (c) Trapped CuPc molecules in the pore regions of hBN/Ru. Inset shows off-center adsorption in the pore for a single molecule cite:Iannuzzi_2014_MPc_hBN_Rh. (d) Trapping of single C_{60} molecule in the hcp valley of a graphene/Ru surface cite:Lu_2012_c60_gr_moire. Figures adapted from Refs citenum:N_Diaye_2006_Ir_gr_Ir,Goriachko_2008_AuNP_moire_hBN,Iannuzzi_2014_MPc_hBN_Rh,Lu_2012_c60_gr_moire.
[[file:../img/0D.pdf]]

#+NAME: fig-sub2D
#+CAPTION: Examples of sub-2D assmebly formation by various intermolecular interactions on 2D materials. (a) Transistion of 0D assembly of TNCQ on graphne/Ru at 0.3 ML coverage to Kagome lattice formation at 0.6 ML cite:Maccariello_2014_TCNQ_gr_Ru. (b) Distinct assembly of hydrongen-bonded 2,4'-BTP (left) with nanorope structure and 3,3'-BTP (right) with linear assembly, on graphene/Ru surface cite:Roos_2011_BTP_gr,Roos_2011_hiera_org_gr. (c) Kagome lattice formation of alkyl-DBA on graphene/SiC, stablized by interactions between hydrocarbon chains cite:Li_2013_porous_assem_gr. Figures adapted from Refs. citenum:Maccariello_2014_TCNQ_gr_Ru,Roos_2011_hiera_org_gr,Roos_2011_BTP_gr,Li_2013_porous_assem_gr
[[file:../img/sub2D.pdf]]

#+NAME: fig-2D-MD
#+CAPTION: Mechanism of 2D vdW assembly of pentacene on graphene by MD simulation. The ordered assembly forms simultaneously from a random assembly configuration. The influence of changing the molecule-2D, Coulombic and vdW interations are show below cite:Zhao_2015_self_assemb_gr_MD. Figure adapted from Ref. citenum:Zhao_2015_self_assemb_gr_MD.
[[file:../img/2D-MD.pdf]]

#+NAME: fig-2D-strong-weak
#+CAPTION: The influence of molecule-2D material interactions on the 2D assembly, shown by STM images of (a) FePc on graphene/Ru and graphene/Ir cite:Yang_2012_MPc_gr_metal, (b) CoPc on graphene/Ru (simulated) cite:Cai_2015_CoPc_gr_Ru and graphen/Ir cite:Hamalainen_2012_CoPc_gr_Ir, and (c) F_{4}-TCNQ on graphene/Ru cite:Stradi_2014_TCNQ_gr_Ru and graphene/hBN cite:Tsai_2015_TCNQ_gr_hbn. On strongly interacting graphene surfaces the molecules pack in a sub-2D assembly while on weakly interacting surface close packing is always observed. Figures adapted from Refs. citenum:Yang_2012_MPc_gr_metal,Cai_2015_CoPc_gr_Ru,Hamalainen_2012_CoPc_gr_Ir,Stradi_2014_TCNQ_gr_Ru,Tsai_2015_TCNQ_gr_hbn.
[[file:../img/2D-strong-weak.pdf]]

#+NAME: fig-2D-vdW
#+CAPTION: Van der Waals epitaxy of 2D heterostructures. (a) The principle of vdWE process. The limit of lattice mismatch is less than conventional heteroepitaxy, for both 2D and 3D epitaxy on 2D materials. (b) Growing of single crystal graohene on hBN by plasma-enhanced CVD. Large area graphene/hBN heterostructure with ordered moiré pattern can be seen cite:Yang_2013_gr_hBN. (c) Epitaxial growth of single layer GaSe on single layer MoSe_{2} flakes cite:Li_2016_GaSe_MoSe2_vdW. Figures adapted from Refs. citenum:Yang_2013_gr_hBN,Li_2016_GaSe_MoSe2_vdW. The STM image shows moiré pattern as a result of highly ordered interlayer packing.
[[file:../img/2D-vdW.pdf]]

#+NAME: fig-3D-layer-dep
#+ATTR_LATEX: :width 0.8\linewidth 
#+CAPTION: The influence of interfacial interactions on layer-by-layer epitaxy stucture. (a) C_{60} deposited on graphene/Ru surface. The trapped nucleation sites influence the packing of the first two layers, while the third layer has a packing as in the bulk phase cite:Lu_2012_c60_gr_moire. (b) Layer-dependent morphology of pentacene on epitaxial graphene/SiC. The interface-induced face-on orientation is shown to be partially inherited in the second layer, while the third layer adopts the herringbone packing like in the bulk phase cite:Jung_2014_pentacene. (c) Packing of C8-TBTB on graphene cite:He_2014_C8BTBT_gr. The graphene-induced faced-on orientation propagate within the first 2 layers. (d) Packing of C8-TBTB on MoS_{2}. The MoS_{2} is found to have less orientation guiding for the C8-TBTB molecule cite:He_2015_C8BTBT_MoS2. Figures adapted fro Refs. citenum:Lu_2012_c60_gr_moire,Jung_2014_pentacene,He_2014_C8BTBT_gr,He_2015_C8BTBT_MoS2.
[[file:../img/layer-dependent.pdf]]

#+NAME: fig-morphology
#+ATTR_LATEX: :width 0.75\linewidth
#+CAPTION: Macroscopic morphology of 3D molecular epitaxy. (a) The VW, FM and SK growth models. (b) The difference between the morphology of CuPc and F_{16}CuPc on graphene/PTCDA cite:Singha_Roy_2012_CuPc_gr_glass,Yang_2011_F16CUPc_nanowire. (c) The difference between the morphology of pentacene (PEN) and perfluoropentacene (PFP) on MoS_{2} cite:Breuer_2016_acnene_mos2. In both cases the orientaion of the H- and F- substituted molecule are the same. Figures adapted from Refs. citenum:Singha_Roy_2012_CuPc_gr_glass,Yang_2011_F16CUPc_nanowire,Breuer_2016_acnene_mos2.
file:../img/morphology.pdf


\newpage{}
\phantom{some text for hiding}

#+BEGIN_EXPORT latex
\setlength{\fboxrule}{0 pt}
\begin{tocentry}
\includegraphics[width=8.47cm]{../img/TOC.pdf}
\end{tocentry}
#+END_EXPORT
